Repository: Vishal-Kotha/Vishal-Kotha.github.io

File: scripts/content/publication/sodiumsubstituted-tungsten-oxide-nanoflowers-an-efficient-electrode-enhancing-the-pseudocapacitive-storage-in-aqueous-asymmetric-supercapacitors/index.md
---
title: "Sodium‐Substituted Tungsten Oxide Nanoflowers: An Efficient Electrode Enhancing the Pseudocapacitive Storage in Aqueous Asymmetric Supercapacitors"
date: 2024-01-01
publishDate: 2024-01-01
authors: ['Harishchandra S Nishad', 'Shobhnath P Gupta', 'Vishal Kotha', 'Vikas V Magdum', 'Vinayak V Gawade', 'Shashikant P Patole', 'Ankush V Biradar', 'Pravin S Walke']
publication_types: ["2"]
publication: "ChemNanoMat"
abstract: "Electrode materials engineering at the nanoscale is essential to improve the electrochemical performance for next‐generation energy storage devices. Herein, a novel approach of sodium substitution in the tungsten oxide matrix is highligting the enhancement of the pseudocapacitor performance of the electrode in an aqueous asymmetric supercapacitor. The sodium‐substituted tungsten trioxide (NWO) and pristine tungsten oxide (PWO) nanoflowers prepared by a single‐step hydrothermal process has presented. The tetragonal crystal structure and nanoflower morphology has maintained even after Na substitution. The electrochemical properties of PWO and NWO have investigated with three‐electrode setups in 1 M H2SO4 aqueous electrolyte. The specific capacitance of PWO and NWO exhibits 104 F g−1 and 476 F g−1 at 1 A g−1, respectively. Furthermore, an aqueous asymmetric supercapacitor (AAS …"
featured: false
tags: ["Perovskites", "Nanomaterials"] 
url_pdf: ""
url_code: ""
---
